Repository: TWvonZuben/methanol-and-ethanol-oxidation

File: date.csv (part 1 of 2)
,DOI,WE,W-graphite,W-GCE,W-G,W-GO,W-rGO,W-Au,W-Cu,W-Pd,W-C,W-In,W-Sn,W-F,W-Ni,W-Polymer,W-Ti,W-Pt,W-Cr,W-Si,W-Mn,W-Mo,graphene,Pt/C,Material,O,La,Ni,Zn,Cd,Pt,Ir,Pd,C,Cu,Ag,Ru,Al,Rh,Au,Co,Mn,Br,Mg,B,Fe,Pb,Zr,Ce,S,Si,N,V,Nb,Ta,Sn,P,Ti,Bi,Sb,Cr,W,Mo,Se,Ge,Te,Org,Polymer,Aniline,rGO,GO,G,MOF,Nano,CNT,Eletrolyte,pH,Pot_Onset_V,Pot_Ox_V,Ox_Onset,J__mA_cm,methanol,ethanol,concentration,analyte
,10.3390/molecules28020471,G,0,0,1,0,0,0,0,0,0,0,0,0,0,0,0,0,0,0,0,0,1,0,Cu-Au-Pd,0,0,0,0,0,0,0,1,0,1,0,0,0,0,1,0,0,0,0,0,0,0,0,0,0,0,0,0,0,0,0,0,0,0,0,0,0,0,0,0,0,0,0,0,0,0,0,0,0,0,KOH,14,-0.245,0.004,0.249,7.34,1,0,1,methanol
,10.3390/molecules28020471,Pd/C,0,0,0,0,0,0,0,1,1,0,0,0,0,0,0,0,0,0,0,0,0,0,Commercial,0,0,0,0,0,0,0,0,0,0,0,0,0,0,0,0,0,0,0,0,0,0,0,0,0,0,0,0,0,0,0,0,0,0,0,0,0,0,0,0,0,0,0,0,0,0,0,0,0,0,KOH,14,-0.212,0.019,0.231,1.446,1,0,1,methanol
,10.3390/molecules28020471,G,0,0,1,0,0,0,0,0,0,0,0,0,0,0,0,0,0,0,0,0,1,0,Cu-Au-Pd,0,0,0,0,0,0,0,1,0,1,0,0,0,0,1,0,0,0,0,0,0,0,0,0,0,0,0,0,0,0,0,0,0,0,0,0,0,0,0,0,0,0,0,0,0,0,0,0,0,0,KOH,14,-0.315,-0.087,0.228,11.114,0,1,1,ethanol
,10.3390/molecules28020471,Pd/C,0,0,0,0,0,0,0,1,1,0,0,0,0,0,0,0,0,0,0,0,0,0,Commercial,0,0,0,0,0,0,0,0,0,0,0,0,0,0,0,0,0,0,0,0,0,0,0,0,0,0,0,0,0,0,0,0,0,0,0,0,0,0,0,0,0,0,0,0,0,0,0,0,0,0,KOH,14,-0.292,-0.0439999999999999,0.248,1.69,0,1,1,ethanol
,10.1039/D2RA08035D,Polymer,0,0,0,0,0,0,0,0,0,0,0,0,0,1,0,0,0,0,0,0,0,0,Au,0,0,0,0,0,0,0,0,0,0,0,0,0,0,1,0,0,0,0,0,0,0,0,0,0,0,0,0,0,0,0,0,0,0,0,0,0,0,0,0,0,0,0,0,0,0,0,0,0,0,KOH,12,,0.659,0.659,3.5,1,0,1,methanol
,10.1021/acs.energyfuels.3c00249,rGO,0,0,0,0,1,0,0,0,0,0,0,0,0,0,0,0,0,0,0,0,1,0,Mn-Co-Cu,0,0,0,0,0,0,0,0,0,1,0,0,0,0,0,1,1,0,0,0,0,0,0,0,0,0,0,0,0,0,0,0,0,0,0,0,0,0,0,0,0,0,0,0,0,0,0,0,0,0,KOH,12.7,0.599,0.699,0.1,31.71,1,0,1,methanol
,10.1039/D3NJ00032J,NF,0,0,0,0,0,0,0,0,0,0,0,0,1,0,0,0,0,0,0,0,0,0,RuNiO3,1,0,1,0,0,0,0,0,0,0,0,1,0,0,0,0,0,0,0,0,0,0,0,0,0,0,0,0,0,0,0,0,0,0,0,0,0,0,0,0,0,0,0,0,0,0,0,0,0,0,KOH,14,1.24,,,350,0,1,0.1,ethanol
,10.21926/cr.2301005,C,0,0,0,0,0,0,0,0,1,0,0,0,0,0,0,0,0,0,0,0,0,0,Pd-Ni-B,0,0,1,0,0,0,0,1,0,0,0,0,0,0,0,0,0,0,0,1,0,0,0,0,0,0,0,0,0,0,0,0,0,0,0,0,0,0,0,0,0,0,0,0,0,0,0,0,0,0,KOH,14,-0.386,-0.316,0.07,1.99,0,1,1,ethanol
,10.21926/cr.2301005,Pd/C,0,0,0,0,0,0,0,1,1,0,0,0,0,0,0,0,0,0,0,0,0,0,Commercial,0,0,0,0,0,0,0,0,0,0,0,0,0,0,0,0,0,0,0,0,0,0,0,0,0,0,0,0,0,0,0,0,0,0,0,0,0,0,0,0,0,0,0,0,0,0,0,0,0,0,KOH,14,-0.196,-0.186,0.01,1.17,0,1,1,ethanol
,10.1016/j.ijhydene.2022.10.237,C,0,0,0,0,0,0,0,0,1,0,0,0,0,0,0,0,0,0,0,0,0,0,PtRu,0,0,0,0,0,1,0,0,0,0,0,1,0,0,0,0,0,0,0,0,0,0,0,0,0,0,0,0,0,0,0,0,0,0,0,0,0,0,0,0,0,0,0,0,0,0,0,0,0,0,H2SO4,1,,,,29.17,0,1,1,ethanol
,10.1016/j.ijhydene.2022.10.237,C,0,0,0,0,0,0,0,0,1,0,0,0,0,0,0,0,0,0,0,0,0,0,PtRu,0,0,0,0,0,1,0,0,0,0,0,1,0,0,0,0,0,0,0,0,0,0,0,0,0,0,0,0,0,0,0,0,0,0,0,0,0,0,0,0,0,0,0,0,0,0,0,0,0,0,H2SO4,1,,,,48.14,1,0,1,methanol
,10.1016/j.jelechem.2022.117038,rGO,0,0,0,0,1,0,0,0,0,0,0,0,0,0,0,0,0,0,0,0,1,0,Pd-Mo,0,0,0,0,0,0,0,1,0,0,0,0,0,0,0,0,0,0,0,0,0,0,0,0,0,0,0,0,0,0,0,0,0,0,0,0,0,1,0,0,0,0,0,0,0,0,0,0,0,0,NaOH,12.7,-0.101,-0.001,0.1,3.5,1,0,1,methanol
,10.3390/gels9030238,C,0,0,0,0,0,0,0,0,1,0,0,0,0,0,0,0,0,0,0,0,0,0,NiFe,0,0,1,0,0,0,0,0,0,0,0,0,0,0,0,0,0,0,0,0,1,0,0,0,0,0,0,0,0,0,0,0,0,0,0,0,0,0,0,0,0,0,0,0,0,0,0,0,0,0,KOH,14,0.629,0.799,0.17,190,1,0,1,methanol
,10.3390/ nano13040679,rGO,0,0,0,0,1,0,0,0,0,0,0,0,0,0,0,0,0,0,0,0,1,0,ZrO2-NiO,1,0,1,0,0,0,0,0,0,0,0,0,0,0,0,0,0,0,0,0,0,0,1,0,0,0,0,0,0,0,0,0,0,0,0,0,0,0,0,0,0,0,0,0,0,0,0,0,0,0,KOH,12.7,,0.719,,26.6,1,0,0.7,methanol
,10.3390/ nano13040679,rGO,0,0,0,0,1,0,0,0,0,0,0,0,0,0,0,0,0,0,0,0,1,0,ZrO2-NiO,1,0,1,0,0,0,0,0,0,0,0,0,0,0,0,0,0,0,0,0,0,0,1,0,0,0,0,0,0,0,0,0,0,0,0,0,0,0,0,0,0,0,0,0,0,0,0,0,0,0,KOH,12.7,,0.719,,17.3,0,1,0.5,ethanol
,10.3390/ nano13040679,Pt,0,0,0,0,0,0,0,0,0,0,0,0,0,0,0,1,0,0,0,0,0,0,ZnFe2O4-ZrO2,1,0,0,1,0,0,0,0,0,0,0,0,0,0,0,0,0,0,0,0,1,0,1,0,0,0,0,0,0,0,0,0,0,0,0,0,0,0,0,0,0,0,0,0,0,0,0,0,0,0,KOH,12.7,,0.549,,104.75,1,0,1,methanol
,10.3390/ nano13040679,GCE,0,1,0,0,0,0,0,0,0,0,0,0,0,0,0,0,0,0,0,0,0,0,Zr-MOF-PANI-Ni,0,0,1,0,0,0,0,0,0,0,0,0,0,0,0,0,0,0,0,0,0,0,1,0,0,0,0,0,0,0,0,0,0,0,0,0,0,0,0,0,0,0,1,1,0,0,0,1,1,0,NaOH,14,,0.949,,291.6,1,0,0.5,methanol
,10.3390/ nano13040679,rGO,0,0,0,0,1,0,0,0,0,0,0,0,0,0,0,0,0,0,0,0,1,0,Ni-Au-Pd,0,0,1,0,0,0,0,1,0,0,0,0,0,0,1,0,0,0,0,0,0,0,0,0,0,0,0,0,0,0,0,0,0,0,0,0,0,0,0,0,0,0,0,0,0,0,0,0,0,0,KOH,14.3,,0.799,,8.85,0,1,1,ethanol
,10.3390/ nano13040679,FTO,0,0,0,0,0,0,0,0,0,0,1,1,0,0,0,0,0,0,0,0,0,0,NiO-Y2O3,1,0,1,0,0,0,0,0,0,0,0,0,0,0,0,0,0,0,0,0,0,0,0,0,0,0,0,0,0,0,0,0,0,0,0,0,0,0,0,0,0,0,0,0,0,0,0,0,0,0,NaOH,12.7,,0.849,,6.2,1,0,0.6,methanol
,10.3390/ nano13040679,rGO,0,0,0,0,1,0,0,0,0,0,0,0,0,0,0,0,0,0,0,0,1,0,Mn3O4-CeO2,1,0,0,0,0,0,0,0,0,0,0,0,0,0,0,0,1,0,0,0,0,0,0,1,0,0,0,0,0,0,0,0,0,0,0,0,0,0,0,0,0,0,0,0,0,0,0,0,0,0,KOH,14,,0.679,,16.5,1,0,1,methanol
,10.3390/ nano13040679,rGO,0,0,0,0,1,0,0,0,0,0,0,0,0,0,0,0,0,0,0,0,1,0,MnCo2O4-NiCo2O4,1,0,1,0,0,0,0,0,0,0,0,0,0,0,0,1,1,0,0,0,0,0,0,0,0,0,0,0,0,0,0,0,0,0,0,0,0,0,0,0,0,0,0,0,0,0,0,0,0,0,KOH,14.3,,0.779,,24.76,1,0,2,methanol
,10.1021/acsaem.2c03894,,0,0,0,0,0,0,0,0,0,0,0,0,0,0,0,0,0,0,0,0,0,0,PtCuNi,0,0,1,0,0,1,0,0,0,1,0,0,0,0,0,0,0,0,0,0,0,0,0,0,0,0,0,0,0,0,0,0,0,0,0,0,0,0,0,0,0,0,0,0,0,0,0,0,0,0,H2SO4,1,0.744,0.944,0.2,3.59,1,0,1,methanol
,10.1021/acsaem.2c03894,,0,0,0,0,0,0,0,0,0,0,0,0,0,0,0,0,0,0,0,0,0,0,PtCuNi,0,0,1,0,0,1,0,0,0,1,0,0,0,0,0,0,0,0,0,0,0,0,0,0,0,0,0,0,0,0,0,0,0,0,0,0,0,0,0,0,0,0,0,0,0,0,0,0,0,0,H2SO4,1,0.694,0.944,0.25,4.8,0,1,1,ethanol
,10.1016/j.jcis.2022.10.057,G,0,0,1,0,0,0,0,0,0,0,0,0,0,0,0,0,0,0,0,0,1,0,Ni-NiO,1,0,1,0,0,0,0,0,0,0,0,0,0,0,0,0,0,0,0,0,0,0,0,0,0,0,0,0,0,0,0,0,0,0,0,0,0,0,0,0,0,0,0,0,0,0,0,0,0,0,KOH,14,0.549,0.749,0.2,79.5,1,0,1,methanol
,10.1016/j.inoche.2023.110548,C,0,0,0,0,0,0,0,0,1,0,0,0,0,0,0,0,0,0,0,0,0,0,Pd,0,0,0,0,0,0,0,1,0,0,0,0,0,0,0,0,0,0,0,0,0,0,0,0,0,0,0,0,0,0,0,0,0,0,0,0,0,0,0,0,0,0,0,0,0,0,0,0,0,0,KOH,14,0.099,0.249,0.15,,1,0,0.1,methanol
,10.1007/s10008-022-05341-5,GCE,0,1,0,0,0,0,0,0,0,0,0,0,0,0,0,0,0,0,0,0,0,0,LaNiO3,1,1,1,0,0,0,0,0,0,0,0,0,0,0,0,0,0,0,0,0,0,0,0,0,0,0,0,0,0,0,0,0,0,0,0,0,0,0,0,0,0,0,0,0,0,0,0,0,0,0,NaOH,14,1.009,1.24,0.231,52,1,0,0.5,methanol
,10.2139/ssrn.4388383,Pt,0,,0,0,0,0,0,0,0,0,0,0,0,0,0,1,0,0,0,0,0,0,Pt,0,0,0,0,0,1,0,0,0,0,0,0,0,0,0,0,0,0,0,0,0,0,0,0,0,0,0,0,0,0,0,0,0,0,0,0,0,0,0,0,0,0,0,0,0,0,0,0,0,0,H2SO4,1,0.541,0.741,0.2,0.088,1,0,1,methanol
,10.1021/acscatal.2c02923,GCE,0,1,0,0,0,0,0,0,0,0,0,0,0,0,0,0,0,0,0,0,0,0,Co2NiO4,1,0,1,0,0,0,0,0,0,0,0,0,0,0,0,1,0,0,0,0,0,0,0,0,0,0,0,0,0,0,0,0,0,0,0,0,0,0,0,0,0,0,0,0,0,0,0,0,0,0,NaOH,14,,0.574,,10,1,0,0.1,methanol
,10.1021/acscatal.2c02923,GCE,0,1,0,0,0,0,0,0,0,0,0,0,0,0,0,0,0,0,0,0,0,0,Co2NiO4,1,0,1,0,0,0,0,0,0,0,0,0,0,0,0,1,0,0,0,0,0,0,0,0,0,0,0,0,0,0,0,0,0,0,0,0,0,0,0,0,0,0,0,0,0,0,0,0,0,0,NaOH,14,0.594,0.794,0.2,10,0,1,0.1,ethanol
,10.1021/acs.jpcc.2c07445,C,0,0,0,0,0,0,0,0,1,0,0,0,0,0,0,0,0,0,0,0,0,0,Pd,0,0,0,0,0,0,0,1,0,0,0,0,0,0,0,0,0,0,0,0,0,0,0,0,0,0,0,0,0,0,0,0,0,0,0,0,0,0,0,0,0,0,0,0,0,0,0,0,0,0,KOH,14,-0.056,0.094,0.15,,1,0,1,methanol
,10.1016/j.mcat.2022.112874,C,0,0,0,0,0,0,0,0,1,0,0,0,0,0,0,0,0,0,0,0,0,0,PtPd-S2,0,0,0,0,0,1,0,1,0,0,0,0,0,0,0,0,0,0,0,0,0,0,0,0,1,0,0,0,0,0,0,0,0,0,0,0,0,0,0,0,0,0,0,0,0,0,0,0,0,0,H2SO4,1,0.288,0.799,0.511,86.71,1,0,1,methanol
,10.1016/j.jpcs.2022.110688,C,0,0,0,0,0,0,0,0,1,0,0,0,0,0,0,0,0,0,0,0,0,0,ZnO-Fe3O4,1,0,0,1,0,0,0,0,0,0,0,0,0,0,0,0,0,0,0,0,1,0,0,0,0,0,0,0,0,0,0,0,0,0,0,0,0,0,0,0,0,0,0,0,0,0,0,0,0,0,KOH,14,,,,25,1,0,0.1,methanol
,10.1016/j.jpcs.2022.110688,C,0,0,0,0,0,0,0,0,1,0,0,0,0,0,0,0,0,0,0,0,0,0,ZnO-Fe3O4,1,0,0,1,0,0,0,0,0,0,0,0,0,0,0,0,0,0,0,0,1,0,0,0,0,0,0,0,0,0,0,0,0,0,0,0,0,0,0,0,0,0,0,0,0,0,0,0,0,0,KOH,14,,,,5,0,1,0.1,ethanol
,10.1016/j.ijhydene.2022.05.113,graphitic ,1,0,0,0,0,0,0,0,0,0,0,0,0,0,0,0,0,0,0,0,0,0,Au-NiOx,1,0,1,0,0,0,0,0,0,0,0,0,0,0,1,0,0,0,0,0,0,0,0,0,0,0,0,0,0,0,0,0,0,0,0,0,0,0,0,0,0,0,0,0,0,0,0,0,0,0,KOH,14,0.594,,,32.5,1,0,1,methanol
,10.1016/j.ijhydene.2022.05.113,Pd/C,0,0,0,0,0,0,0,1,1,0,0,0,0,0,0,0,0,0,0,0,0,0,Commercial,0,0,0,0,0,0,0,0,0,0,0,0,0,0,0,0,0,0,0,0,0,0,0,0,0,0,0,0,0,0,0,0,0,0,0,0,0,0,0,0,0,0,0,0,0,0,0,0,0,0,KOH,14,-0.386,,,5.6,1,0,1,methanol
,10.1016/j.ijhydene.2022.05.113,rGO,0,0,0,0,1,0,0,0,0,0,0,0,0,0,0,0,0,0,0,0,1,0,NiCO2O4,1,0,1,0,0,0,0,0,1,0,0,0,0,0,0,0,0,0,0,0,0,0,0,0,0,0,0,0,0,0,0,0,0,0,0,0,0,0,0,0,0,0,0,0,0,0,0,0,0,0,KOH,14,0.794,,,78,1,0,1,methanol
,10.1016/j.ijhydene.2022.05.113,carbon black,0,0,0,0,0,0,0,0,1,0,0,0,0,0,0,0,0,0,0,0,0,0,PtPd-gC3N4,0,0,0,0,0,1,0,1,1,0,0,0,0,0,0,0,0,0,0,0,0,0,0,0,0,0,1,0,0,0,0,0,0,0,0,0,0,0,0,0,0,0,0,0,0,0,0,0,0,0,KOH,14,-0.306,,,5.24,1,0,1,methanol
,10.1016/j.ijhydene.2022.05.113,C,0,0,0,0,0,0,0,0,1,0,0,0,0,0,0,0,0,0,0,0,0,0,NiO-Ni,1,0,1,0,0,0,0,0,0,0,0,0,0,0,0,0,0,0,0,0,0,0,0,0,0,0,0,0,0,0,0,0,0,0,0,0,0,0,0,0,0,0,0,0,0,0,0,0,0,0,KOH,14,0.534,,,4,1,0,1,methanol
,10.1016/j.jiec.2021.11.031,GCE,0,1,0,0,0,0,0,0,0,0,0,0,0,0,0,0,0,0,0,0,0,0,ZnO-CdO-SnO2,1,0,0,1,1,0,0,0,0,0,0,0,0,0,0,0,0,0,0,0,0,0,0,0,0,0,0,0,0,0,1,0,0,0,0,0,0,0,0,0,0,0,0,0,0,0,0,0,0,0,phosphate,7,,,,,1,0,0.001,methanol
,10.3390/catal12101257,C,0,0,0,0,0,0,0,0,1,0,0,0,0,0,0,0,0,0,0,0,0,0,PtRu,0,0,0,0,0,1,0,0,0,0,0,1,0,0,0,0,0,0,0,0,0,0,0,0,0,0,0,0,0,0,0,0,0,0,0,0,0,0,0,0,0,0,0,0,0,0,0,0,0,0,HClO4,1,0.341,0.841,0.5,,1,0,0.5,methanol
,10.1080/00958972.2022.2137794,GCE,0,1,0,0,0,0,0,0,0,0,0,0,0,0,0,0,0,0,0,0,0,0,Ni-phenanthroline-H2O,1,0,1,0,0,0,0,0,0,0,0,0,0,0,0,0,0,0,0,0,0,0,0,0,0,0,0,0,0,0,0,0,0,0,0,0,0,0,0,0,0,1,0,0,0,0,0,0,0,0,KOH,12,1.24,1.44,0.2,21.2,1,0,1,methanol
,10.1021/acs.inorgchem.2c02597,,0,0,0,0,0,0,0,0,0,0,0,0,0,0,0,0,0,0,0,0,0,0,PdCuNiP,0,0,1,0,0,0,1,1,0,1,0,0,0,0,0,0,0,0,0,0,0,0,0,0,0,0,0,0,0,0,0,1,1,0,0,0,0,0,0,0,0,0,0,0,0,0,0,0,0,0,KOH,14,-0.156,0.044,0.2,,0,1,1,ethanol
,10.1016/j.apsadv.2022.100235,C,0,0,0,0,0,0,0,0,1,0,0,0,0,0,0,0,0,0,0,0,0,0,Pd,0,0,0,0,0,0,0,1,0,0,0,0,0,0,0,0,0,0,0,0,0,0,0,0,0,0,0,0,0,0,0,0,0,0,0,0,0,0,0,0,0,0,0,0,0,0,0,0,0,0,KOH,12,-0.521,,,,0,1,0.1,ethanol
,10.1021/acsaem.2c00523,rGO,0,0,0,0,1,0,0,0,0,0,0,0,0,0,0,0,0,0,0,0,1,0,Rh-RhOx-Ni(OH)2,1,0,1,0,0,0,0,0,0,0,0,0,0,1,0,0,0,0,0,0,0,0,0,0,0,0,0,0,0,0,0,0,0,0,0,0,0,0,0,0,0,0,0,0,0,0,0,0,0,0,KOH,14,-0.186,0.024,0.21,,1,0,1,methanol
,10.1021/acsaem.2c00523,rGO,0,0,0,0,1,0,0,0,0,0,0,0,0,0,0,0,0,0,0,0,1,0,Rh-RhOx-Ni(OH)2,1,0,1,0,0,0,0,0,0,0,0,0,0,1,0,0,0,0,0,0,0,0,0,0,0,0,0,0,0,0,0,0,0,0,0,0,0,0,0,0,0,0,0,0,0,0,0,0,0,0,KOH,14,-0.306,-0.0459999999999999,0.26,,0,1,1,ethanol
,10.1016/j.electacta.2022.140743,GO,0,0,0,1,0,0,0,0,0,0,0,0,0,0,0,0,0,0,0,0,1,0,NiCu,0,0,1,0,0,0,0,0,0,1,0,0,0,0,0,0,0,0,0,0,0,0,0,0,0,0,0,0,0,0,0,0,0,0,0,0,0,0,0,0,0,0,0,0,0,0,0,0,0,0,KOH,14,0.649,0.82,0.171,208,1,0,2,methanol
,10.1088/1361-6463/ac7619,GCE,0,0,0,0,1,0,0,0,0,0,0,0,0,0,0,0,0,0,0,0,1,0,MnO2-NiO-MWCNTs,1,0,1,0,0,0,0,0,0,0,0,0,0,0,0,0,1,0,0,0,0,0,0,0,0,0,0,0,0,0,0,0,0,0,0,0,0,0,0,0,0,0,0,0,0,0,0,0,1,1,KOH,14,0.699,0.899,0.2,0.262,1,0,1,methanol
,10.1088/1361-6463/ac7619,GCE,0,0,0,0,1,0,0,0,0,0,0,0,0,0,0,0,0,0,0,0,1,0,MnO2-NiO-MWCNTs,1,0,1,0,0,0,0,0,0,0,0,0,0,0,0,0,1,0,0,0,0,0,0,0,0,0,0,0,0,0,0,0,0,0,0,0,0,0,0,0,0,0,0,0,0,0,0,0,1,1,KOH,14,0.679,0.799,0.12,0.148,0,1,1,ethanol
,10.1002/er.8582,GCE,0,0,0,0,1,0,0,0,0,0,0,0,0,0,0,0,0,0,0,0,1,0,PtCo-TiIrO2,1,0,0,0,0,1,1,0,0,0,0,0,0,0,0,1,0,0,0,0,0,0,0,0,0,0,0,0,0,0,0,0,1,0,0,0,0,0,0,0,0,0,0,0,0,0,0,0,0,0,H2SO4,1,0.1,0.65,0.55,,1,0,0.002,methanol
,10.1002/er.8582,GCE,0,0,0,0,1,0,0,0,0,0,0,0,0,0,0,0,0,0,0,0,1,0,Pt-TiIrO2,1,0,0,0,0,1,1,0,0,0,0,0,0,0,0,1,0,0,0,0,0,0,0,0,0,0,0,0,0,0,0,0,1,0,0,0,0,0,0,0,0,0,0,0,0,0,0,0,0,0,H2SO4,1,0.2,0.65,0.45,,1,0,0.002,methanol
,10.1002/er.8582,Pt/C,0,0,0,0,0,0,0,0,1,0,0,0,0,0,0,1,0,0,0,0,0,1,Commercial,0,0,0,0,0,0,0,0,0,0,0,0,0,0,0,0,0,0,0,0,0,0,0,0,0,0,0,0,0,0,0,0,0,0,0,0,0,0,0,0,0,0,0,0,0,0,0,0,0,0,H2SO4,1,0.45,0.8,0.35,,1,0,0.002,methanol
,10.1021/acssensors.2c01392,GCE,0,0,0,0,1,0,0,0,0,0,0,0,0,0,0,0,0,0,0,0,1,0,PtAu,0,0,0,0,0,1,0,0,0,0,0,0,0,0,1,0,0,0,0,0,0,0,0,0,0,0,0,0,0,0,0,0,0,0,0,0,0,0,0,0,0,0,0,0,0,0,0,0,0,0,KOH,13,-0.301,-0.021,0.28,450,1,0,1,methanol
,10.1021/acssensors.2c01392,GCE,0,0,0,0,1,0,0,0,0,0,0,0,0,0,0,0,0,0,0,0,1,0,PtAu,0,0,0,0,0,1,0,0,0,0,0,0,0,0,1,0,0,0,0,0,0,0,0,0,0,0,0,0,0,0,0,0,0,0,0,0,0,0,0,0,0,0,0,0,0,0,0,0,0,0,KOH,13,-0.301,-0.021,0.28,700,0,1,1,ethanol
,10.1016/j.jelechem.2022.116361,GCE,0,0,0,0,1,0,0,0,0,0,0,0,0,0,0,0,0,0,0,0,1,0,PtBi,0,0,0,0,0,1,0,0,0,0,0,0,0,0,0,0,0,0,0,0,0,0,0,0,0,0,0,0,0,0,0,0,0,1,0,0,0,0,0,0,0,0,0,0,0,0,0,0,0,0,KOH,14,-0.451,-0.001,0.45,15.4,1,0,1,methanol
,10.1002/adma.202206276,,0,0,0,0,0,0,0,0,0,0,0,0,0,0,0,0,0,0,0,0,0,0,PtRhBiSnSb ,0,0,0,0,0,1,0,0,0,0,0,0,0,1,0,0,0,0,0,0,0,0,0,0,0,0,0,0,0,0,0,0,0,1,1,0,0,0,0,0,0,0,0,0,0,0,0,0,0,0,KOH,14,-0.226,-0.0259999999999999,0.2,,1,0,1,methanol
,10.1002/adma.202206276,,0,0,0,0,0,0,0,0,0,0,0,0,0,0,0,0,0,0,0,0,0,0,PtRhBiSnSb ,0,0,0,0,0,1,0,0,0,0,0,0,0,1,0,0,0,0,0,0,0,0,0,0,0,0,0,0,0,0,0,0,0,1,1,0,0,0,0,0,0,0,0,0,0,0,0,0,0,0,KOH,14,-0.276,-0.076,0.2,,0,1,1,ethanol
,10.1016/j.fuel.2022.124424,FTO,0,0,0,0,0,0,0,0,0,0,1,1,0,0,0,0,0,0,0,0,0,0,Ni-PDPA,0,0,1,0,0,0,0,0,0,0,0,0,0,0,0,0,0,0,0,0,0,0,0,0,0,0,0,0,0,0,0,0,0,0,0,0,0,0,0,0,0,1,0,0,0,0,0,0,0,0,KOH,12,,0.849,,90,1,0,1,methanol
,10.1007/s11581-022-04447-0,graphite,1,0,0,0,0,0,0,0,0,0,0,0,0,0,0,0,0,0,0,0,0,0,p-nitroaniline/Ni(II) polymer,0,0,1,0,0,0,0,0,0,0,0,0,0,0,0,0,0,0,0,0,0,0,0,0,0,0,0,0,0,0,0,0,0,0,0,0,0,0,0,0,0,1,1,1,0,0,0,0,0,0,NaOH,12,0.544,0.844,0.3,,1,0,0.5,methanol
,10.1149/MA2022-01552315mtgabs,Pt,0,0,0,0,0,0,0,0,0,0,0,0,0,0,0,1,0,0,0,0,0,0,sulfate,0,0,0,0,0,0,0,0,0,0,0,0,0,0,0,0,0,0,0,0,0,0,0,0,1,0,0,0,0,0,0,0,0,0,0,0,0,0,0,0,0,0,0,0,0,0,0,0,0,0,H2SO4,1,0.491,0.741,0.25,0.35,0,1,0.031,ethanol
,10.2139/ssrn.4137016,GCE,0,1,0,0,0,0,0,0,0,0,0,0,0,0,0,0,0,0,0,0,0,0,Pt-Cu-C,0,0,0,0,0,1,0,0,1,1,0,0,0,0,0,0,0,0,0,0,0,0,0,0,0,0,0,0,0,0,0,0,0,0,0,0,0,0,0,0,0,0,0,0,0,0,0,0,0,0,KOH,12.7,1.094,1.224,0.13,11.4,1,0,0.5,methanol
,10.2139/ssrn.4137016,GCE,0,1,0,0,0,0,0,0,0,0,0,0,0,0,0,0,0,0,0,0,0,0,Pt-C,0,0,0,0,0,1,0,0,1,0,0,0,0,0,0,0,0,0,0,0,0,0,0,0,0,0,0,0,0,0,0,0,0,0,0,0,0,0,0,0,0,0,0,0,0,0,0,0,0,0,KOH,12.7,1.044,1.274,0.23,6.3,1,0,0.5,methanol
,10.2139/ssrn.4137016,GCE,0,1,0,0,0,0,0,0,0,0,0,0,0,0,0,0,0,0,0,0,0,0,Pt-Cu-C-HNO3,1,0,0,0,0,1,0,0,1,1,0,0,0,0,0,0,0,0,0,0,0,0,0,0,0,0,1,0,0,0,0,0,0,0,0,0,0,0,0,0,0,0,0,0,0,0,0,0,0,0,KOH,12.7,0.994,,,16,1,0,0.5,methanol
,10.2139/ssrn.4137016,GCE,0,1,0,0,0,0,0,0,0,0,0,0,0,0,0,0,0,0,0,0,0,0,Pt-Cu-C-H2O2,1,0,0,0,0,1,0,0,1,1,0,0,0,0,0,0,0,0,0,0,0,0,0,0,0,0,0,0,0,0,0,0,0,0,0,0,0,0,0,0,0,0,0,0,0,0,0,0,0,0,KOH,12.7,0.944,,,27,1,0,0.5,methanol
,10.1149/1945-7111/ac5d8f,Pt,0,0,0,0,0,0,0,0,0,0,0,0,0,0,0,1,0,0,0,0,0,0,PtRu,0,0,0,0,0,1,0,0,0,0,0,1,0,0,0,0,0,0,0,0,0,0,0,0,0,0,0,0,0,0,0,0,0,0,0,0,0,0,0,0,0,0,0,0,0,0,0,0,0,0,H2SO4,0.3,0.494,0.664,0.17,,1,0,0.1,methanol
,10.1021/acs.inorgchem.2c01695,GCE,0,1,0,0,0,0,0,0,0,0,0,0,0,0,0,0,0,0,0,0,0,0,NiS,0,0,1,0,0,0,0,0,0,0,0,0,0,0,0,0,0,0,0,0,0,0,0,0,1,0,0,0,0,0,0,0,0,0,0,0,0,0,0,0,0,0,0,0,0,0,0,0,0,0,KOH,14,0.574,0.774,0.2,145.1,1,0,1,methanol
,10.1021/acs.inorgchem.2c01695,GCE,0,1,0,0,0,0,0,0,0,0,0,0,0,0,0,0,0,0,0,0,0,0,NiS,0,0,1,0,0,0,0,0,0,0,0,0,0,0,0,0,0,0,0,0,0,0,0,0,1,0,0,0,0,0,0,0,0,0,0,0,0,0,0,0,0,0,0,0,0,0,0,0,0,0,KOH,14,0.574,0.774,0.2,175.5,0,1,1,ethanol
,10.3390/catal12060608,C,0,0,0,0,0,0,0,0,1,0,0,0,0,0,0,0,0,0,0,0,0,0,Pd,0,0,0,0,0,0,0,1,0,0,0,0,0,0,0,0,0,0,0,0,0,0,0,0,1,0,0,0,0,0,0,0,0,0,0,0,0,0,0,0,0,0,0,0,0,0,0,0,0,0,KOH,14,,-0.201,,1,1,0,1,methanol
,10.3390/catal12060608,C,0,0,0,0,0,0,0,0,1,0,0,0,0,0,0,0,0,0,0,0,0,0,Pd-S,0,0,0,0,0,0,0,1,0,0,0,0,0,0,0,0,0,0,0,0,0,0,0,0,0,0,0,0,0,0,0,0,0,0,0,0,0,0,0,0,0,0,0,0,0,0,0,0,0,0,KOH,14,,-0.301,,3,1,0,1,methanol
,10.1007/s11696-022-02191-3,GCE,0,1,0,0,0,0,0,0,0,0,0,0,0,0,0,0,0,0,0,0,0,0,PtSnRuTa-C,0,0,0,0,0,1,0,0,1,0,0,1,0,0,0,0,0,0,0,0,0,0,0,0,0,0,0,0,0,1,1,0,0,0,0,0,0,0,0,0,0,0,0,0,0,0,0,0,0,0,H2SO4,1,0.419,0.699,0.28,,1,0,1,methanol
,10.1007/s11696-022-02191-3,GCE,0,1,0,0,0,0,0,0,0,0,0,0,0,0,0,0,0,0,0,0,0,0,PtSnRuTa-C,0,0,0,0,0,1,0,0,1,0,0,1,0,0,0,0,0,0,0,0,0,0,0,0,0,0,0,0,0,1,1,0,0,0,0,0,0,0,0,0,0,0,0,0,0,0,0,0,0,0,H2SO4,1,0.299,0.599,0.3,,0,1,1,ethanol
,10.1016/j.jallcom.2022.164231,GCE,0,1,0,0,0,0,0,0,0,0,0,0,0,0,0,0,0,0,0,0,0,0,PtRu-C,0,0,0,0,0,1,0,0,1,0,0,1,0,0,0,0,0,0,0,0,0,0,0,0,0,0,0,0,0,0,0,0,0,0,0,0,0,0,0,0,0,0,0,0,0,0,0,0,0,0,HClO4,1,0.244,-0.106,-0.35,8.68,1,0,1,methanol
,10.3390/coatings12060831,,0,0,0,0,0,0,0,0,0,0,0,0,0,0,0,0,0,0,0,0,0,0,AuFe,0,0,0,0,0,0,0,0,0,0,0,0,0,0,1,0,0,0,0,0,1,0,0,0,0,0,0,0,0,0,0,0,0,0,0,0,0,0,0,0,0,0,0,0,0,0,0,0,0,0,KOH,12.7,0.299,0.669,0.37,0.43,1,0,5,methanol
,10.1038/s41467-022-30670-4,,0,0,0,0,0,0,0,0,0,0,0,0,0,0,0,0,0,0,0,0,0,0,NiOOH-PO,1,0,1,0,0,0,0,0,0,0,0,0,0,0,0,0,0,0,0,0,0,0,0,0,0,0,0,0,0,0,0,1,0,0,0,0,0,0,0,0,0,0,0,0,0,0,0,0,0,0,KOH,14,0.474,0.664,0.19,100,1,0,0.5,methanol
,10.20964/2022.06.38,GCE,0,1,0,0,0,0,0,0,0,0,0,0,0,0,0,0,0,0,0,0,0,0,Pd-Ni,0,0,1,0,0,0,0,1,0,0,0,0,0,0,0,0,0,0,0,0,0,0,0,0,0,0,0,0,0,0,0,0,0,0,0,0,0,0,0,0,0,0,0,0,0,0,0,0,0,0,KOH,14,-0.356,-0.056,0.3,32.4,0,1,1,ethanol
,10.1515/pac-2020-1101,GCE,0,1,0,0,0,0,0,0,0,0,0,0,0,0,0,0,0,0,0,0,0,0,polyindole–Au,0,0,0,0,0,0,0,0,0,0,0,0,0,0,1,0,0,0,0,0,0,0,0,0,0,0,1,0,0,0,0,0,0,0,0,0,0,0,0,0,0,0,1,0,0,0,0,0,0,0,NaOH,12,0.299,0.499,0.2,2,0,1,0.01,ethanol
,naoregistrei,rGO,0,0,0,0,1,0,0,0,0,0,0,0,0,0,0,0,0,0,0,0,1,0,TiO2,1,0,0,0,0,0,0,0,0,0,0,0,0,0,0,0,0,0,0,0,0,0,0,0,0,0,0,0,0,0,0,0,1,0,0,0,0,0,0,0,0,0,0,0,0,0,0,0,0,0,H2SO4,1,0.599,0.849,0.25,,0,1,1,ethanol
,10.1016/j.scriptamat.2022.114840,SOD,0,0,0,0,0,0,0,0,0,0,0,0,0,0,0,0,0,0,0,0,0,0,Bi-Mn,0,0,0,0,0,0,0,0,0,0,0,0,0,0,0,0,1,0,0,0,0,0,0,0,0,0,0,0,0,0,0,0,0,1,0,0,0,0,0,0,0,0,0,0,0,0,0,0,0,0,NaOH,14,,,,45.9,1,0,10,methanol
,10.1016/j.colsurfa.2021.127466,GCE,0,1,0,0,0,0,0,0,0,0,0,0,0,0,0,0,0,0,0,0,0,0,N-C-NiO,1,0,1,0,0,0,0,0,1,0,0,0,0,0,0,0,0,0,0,0,0,0,0,0,0,0,1,0,0,0,0,0,0,0,0,0,0,0,0,0,0,0,0,0,0,0,0,0,0,0,KOH,14,0.624,0.794,0.17,26,1,0,1,methanol
,10.1016/j.jelechem.2021.115654,GCE,0,1,0,0,0,0,0,0,0,0,0,0,0,0,0,0,0,0,0,0,0,0,Pd-Corannulene,0,0,0,0,0,0,0,1,0,0,0,0,0,0,0,0,0,0,0,0,0,0,0,0,0,0,0,0,0,0,0,0,0,0,0,0,0,0,0,0,0,0,1,0,0,0,0,0,0,0,KOH,14,-0.001,0.049,0.05,102.1,1,0,1,methanol
,,Pt,0,0,0,0,0,0,0,0,0,0,0,0,0,0,0,1,0,0,0,0,0,0,SnO2,1,0,0,0,0,0,0,0,0,0,0,0,0,0,0,0,0,0,0,0,0,0,0,0,0,0,0,0,0,0,1,0,0,0,0,0,0,0,0,0,0,0,0,0,0,0,0,0,0,0,HClO4,1,0.55,0.87,0.32,1.8,1,0,,methanol
,,Pt,0,0,0,0,0,0,0,0,0,0,0,0,0,0,0,1,0,0,0,0,0,0,Commercial,0,0,0,0,0,0,0,0,0,0,0,0,0,0,0,0,0,0,0,0,0,0,0,0,0,0,0,0,0,0,0,0,0,0,0,0,0,0,0,0,0,0,0,0,0,0,0,0,0,0,HClO4,1,0.67,0.87,0.2,0.8,1,0,,methanol
,,Pt,0,0,0,0,0,0,0,0,0,0,0,0,0,0,0,1,0,0,0,0,0,0,Au,0,0,0,0,0,0,0,0,0,0,0,0,0,0,1,0,0,0,0,0,0,0,0,0,0,0,0,0,0,0,0,0,0,0,0,0,0,0,0,0,0,0,0,0,0,0,0,0,0,0,H2SO4,1,0.5,0.7,0.2,,0,1,2,ethanol
,10.3390/cryst11111398,FTO,0,0,0,0,0,0,0,0,0,0,1,0,0,0,0,0,0,0,0,0,0,0,NiO-CuO,1,0,1,0,0,0,0,0,0,1,0,0,0,0,0,0,0,0,0,0,0,0,0,0,0,0,0,0,0,0,0,0,0,0,0,0,0,0,0,0,0,0,0,0,0,0,0,0,0,0,NaOH,12.7,0.629,0.799,0.17,12.2,1,0,0.3,methanol
,10.3390/cryst11111398,FTO,0,0,0,0,0,0,0,0,0,0,1,0,0,0,0,0,0,0,0,0,0,0,NiCrO2,1,0,1,0,0,0,0,0,0,0,0,0,0,0,0,0,0,0,0,0,0,0,0,0,0,0,0,0,0,0,0,0,0,0,0,1,0,0,0,0,0,0,0,0,0,0,0,0,0,0,NaOH,12.7,0.589,0.799,0.21,6.5,1,0,0.3,methanol
,10.1016/j.diamond.2021.108348,GCE,0,1,0,0,0,0,0,0,0,0,0,0,0,0,0,0,0,0,0,0,0,0,Ni-Cu-RCQDs,0,0,1,0,0,0,0,0,1,1,0,0,0,0,0,0,0,0,0,0,0,0,0,0,0,0,0,0,0,0,0,0,0,0,0,0,0,0,0,0,0,0,0,0,0,0,0,0,0,0,KOH,12.7,0.509,0.919,0.41,90.41,1,0,0.5,methanol
,10.1016/j.diamond.2021.108348,GCE,0,1,0,0,0,0,0,0,0,0,0,0,0,0,0,0,0,0,0,0,0,0,Ni-Nps,0,0,1,0,0,0,0,0,0,0,0,0,0,0,0,0,0,0,0,0,0,0,0,0,0,0,0,0,0,0,0,0,0,0,0,0,0,0,0,0,0,0,0,0,0,0,0,0,0,0,KOH,12.7,0.659,0.859,0.2,10.38,1,0,0.5,methanol
,10.1016/j.diamond.2021.108348,GCE,0,1,0,0,0,0,0,0,0,0,0,0,0,0,0,0,0,0,0,0,0,0,Ni-Cu,0,0,1,0,0,0,0,0,0,1,0,0,0,0,0,0,0,0,0,0,0,0,0,0,0,0,0,0,0,0,0,0,0,0,0,0,0,0,0,0,0,0,0,0,0,0,0,0,0,0,KOH,12.7,0.559,0.759,0.2,30.77,1,0,0.5,methanol
,10.3390/catal11070844,carbon paper,0,0,0,0,0,0,0,0,1,0,0,0,0,0,0,0,0,0,0,0,0,0,NiCo,0,0,1,0,0,0,0,0,0,0,0,0,0,0,0,1,0,0,0,0,0,0,0,0,0,0,0,0,0,0,0,0,0,0,0,0,0,0,0,0,0,0,0,0,0,0,0,0,0,0,KOH,14,0.504,0.724,0.22,60,1,0,0.5,methanol
,10.1016/j.bsecv.2019.08.003,CPE,0,0,0,0,0,0,0,0,1,0,0,0,0,0,0,0,0,0,0,0,0,0,NiCo2O4-zeolite,1,0,1,0,0,0,0,0,0,0,0,0,0,0,0,1,0,0,0,0,0,0,0,0,0,0,0,0,0,0,0,0,0,0,0,0,0,0,0,0,0,0,0,0,0,0,0,0,0,0,NaOH,12,0.649,0.699,0.0499999999999999,,1,0,0.5,methanol
,10.1016/j.cej.2021.130319,GCE,0,1,0,0,0,0,0,0,0,0,0,0,0,0,0,0,0,0,0,0,0,0,PtTe2Co,0,0,0,0,0,1,0,0,0,0,0,0,0,0,0,1,0,0,0,0,0,0,0,0,0,0,0,0,0,0,0,0,0,0,0,0,0,0,0,0,1,0,0,0,0,0,0,0,0,0,HClO4,1,0.944,1.244,0.3,8.3,1,0,0.5,methanol
,10.3390/nano11010112,GCE,0,1,0,0,0,0,0,0,0,0,0,0,0,0,0,0,0,0,0,0,0,0,Au-Pt,0,0,0,0,0,1,0,0,0,0,0,0,0,0,1,0,0,0,0,0,0,0,0,0,0,0,0,0,0,0,0,0,0,0,0,0,0,0,0,0,0,0,0,0,0,0,0,0,0,0,KOH,12,0.34,0.59,0.25,,1,0,0.5,methanol
,10.1016/j.electacta.2021.139370,GCE,0,1,0,0,0,0,0,0,0,0,0,0,0,0,0,0,0,0,0,0,0,0,PtCo-NiCo,0,0,1,0,0,1,0,0,0,0,0,0,0,0,0,1,0,0,0,0,0,0,0,0,0,0,0,0,0,0,0,0,0,0,0,0,0,0,0,0,0,0,0,0,0,0,0,0,0,0,H2SO4,0.7,0.799,1.199,0.4,,1,0,5,methanol
,10.1016/j.electacta.2021.139370,GCE,0,1,0,0,0,0,0,0,0,0,0,0,0,0,0,0,0,0,0,0,0,0,PtNi-NiCo,0,0,1,0,0,0,0,0,0,0,0,0,0,0,0,1,0,0,0,0,0,0,0,0,0,0,0,0,0,0,0,0,0,0,0,0,0,0,0,0,0,0,0,0,0,0,0,0,0,0,H2SO4,0.7,0.699,1.079,0.38,,1,0,5,methanol
,10.3390/nano10081601,GCE,0,1,0,0,0,0,0,0,0,0,0,0,0,0,0,0,0,0,0,0,0,0,NiOCuO,1,0,1,0,0,0,0,0,0,1,0,0,0,0,0,0,0,0,0,0,0,0,0,0,0,0,0,0,0,0,0,0,0,0,0,0,0,0,0,0,0,0,0,0,0,0,0,0,0,0,NaOH,14,0.699,1.099,0.4,437.28,1,0,3,methanol
,10.1016/j.ijhydene.2019.08.071,NF,0,0,0,0,0,0,0,0,0,0,0,0,1,0,0,0,0,0,0,0,0,0,NiNiO,1,0,1,0,0,0,0,0,0,0,0,0,0,0,0,0,0,0,0,0,0,0,0,0,0,0,0,0,0,0,0,0,0,0,0,0,0,0,0,0,0,0,0,0,0,0,0,0,0,0,KOH,14,1.04,1.24,0.2,479,1,0,1,methanol
,10.1016/j.ijhydene.2019.08.071,NF,0,0,0,0,0,0,0,0,0,0,0,,1,0,0,0,0,0,0,0,0,0,NiNiO,1,0,1,0,0,0,0,0,0,0,0,0,0,0,0,0,0,0,0,0,0,0,0,0,0,0,0,0,0,0,0,0,0,0,0,0,0,0,0,0,0,0,0,0,0,0,0,0,0,0,KOH,14,1.04,1.24,0.2,479,0,1,1,ethanol
,10.1016/j.jpowsour.2017.07.011,GCE,0,1,0,0,0,0,0,0,0,0,0,0,0,0,0,0,0,0,0,0,0,0,CuO-TiO2-Pd-NiO,1,0,1,0,0,0,0,1,0,1,0,0,0,0,0,0,0,0,0,0,0,0,0,0,0,0,0,0,0,0,0,0,1,0,0,0,0,0,0,0,0,0,0,0,0,0,0,0,0,0,NaOH,12.7,-1.0493,-0.9493,0.0999999999999999,8,1,0,1,methanol
,10.1016/j.jpowsour.2017.07.011,GCE,0,1,0,0,0,0,0,0,0,0,0,0,0,0,0,0,0,0,0,0,0,0,CuO-TiO2-Pd-NiO,1,0,1,0,0,0,0,1,0,1,0,0,0,0,0,0,0,0,0,0,0,0,0,0,0,0,0,0,0,0,0,0,1,0,0,0,0,0,0,0,0,0,0,0,0,0,0,0,0,0,NaOH,12.7,-1.2493,-1.0493,0.2,2.5,0,1,0.5,ethanol
,10.1016/j.electacta.2017.01.046,GCE,0,1,0,0,0,0,0,0,0,0,0,0,0,0,0,0,0,0,0,0,0,0,PdAuCu,0,0,0,0,0,0,0,1,0,1,0,0,0,0,1,0,0,0,0,0,0,0,0,0,0,0,0,0,0,0,0,0,0,0,0,0,0,0,0,0,0,0,0,0,0,0,0,0,0,0,KOH,14,-0.46,-0.06,0.4,,1,0,1,methanol
,10.1016/j.electacta.2017.01.046,GCE,0,1,0,0,0,0,0,0,0,0,0,0,0,0,0,0,0,0,0,0,0,0,PdAuCu,0,0,0,0,0,0,0,1,0,1,0,0,0,0,1,0,0,0,0,0,0,0,0,0,0,0,0,0,0,0,0,0,0,0,0,0,0,0,0,0,0,0,0,0,0,0,0,0,0,0,KOH,14,-0.56,-0.00999999999999998,0.55,,0,1,1,ethanol
,10.1021/acsami.9b14020,GCE,0,1,0,0,0,0,0,0,0,0,0,0,0,0,0,0,0,0,0,0,0,0,NiPO-GO,0,0,1,0,0,0,0,0,0,0,0,0,0,0,0,0,0,0,0,0,0,0,0,0,0,0,0,0,0,0,0,1,0,0,0,0,0,0,0,0,0,0,0,0,0,1,0,0,0,0,NaOH,12,0.694,0.944,0.25,28,1,0,1,methanol
,10.1016/j.matchemphys.2018.09.066,Ti,0,0,0,0,0,0,0,0,0,0,0,0,0,0,1,0,0,0,0,0,0,0,Ni,0,0,1,0,0,0,0,0,0,0,0,0,0,0,0,0,0,0,0,0,0,0,0,0,0,0,0,0,0,0,0,0,0,0,0,0,0,0,0,0,0,0,0,0,0,0,0,0,0,0,NaOH,14,1.09,1.16,0.0699999999999998,50,1,0,1,methanol
,10.1016/j.matchemphys.2018.09.066,Ti,0,0,0,0,0,0,0,0,0,0,0,0,0,0,1,0,0,0,0,0,0,0,Ni,0,0,1,0,0,0,0,0,0,0,0,0,0,0,0,0,0,0,0,0,0,0,0,0,0,0,0,0,0,0,0,0,0,0,0,0,0,0,0,0,0,0,0,0,0,0,0,0,0,0,NaOH,14,1.09,1.16,0.0699999999999998,40,0,1,1,ethanol
,10.1149/2.1071803jes,C,0,0,0,0,0,0,0,0,1,0,0,0,0,0,0,0,0,0,0,0,0,0,PtRu-Sn,0,0,0,0,0,1,0,0,0,0,0,1,0,0,0,0,0,0,0,0,0,0,0,0,0,0,0,0,0,0,1,0,0,0,0,0,0,0,0,0,0,0,0,0,0,0,0,0,0,0,H2SO4,0.7,0.144,0.844,0.7,,0,1,0.2,ethanol
,10.1155/2018/9870732,steel,0,0,0,0,0,0,0,0,1,0,0,0,1,0,0,0,1,1,1,1,0,0,Ni-Co,0,0,1,0,0,0,0,0,0,0,0,0,0,0,0,1,0,0,0,0,0,0,0,0,0,0,0,0,0,0,0,0,0,0,0,0,0,0,0,0,0,0,0,0,0,0,0,0,0,0,H2SO4,1,-0.101,0.536,0.637,24.38,1,0,1,methanol
,10.1021/acsami.8b16256,,0,0,0,0,0,0,0,0,0,0,0,0,0,0,0,0,0,0,0,0,0,0,CuO-Co(OH)2,1,0,0,0,0,0,0,0,0,1,0,0,0,0,0,1,0,0,0,0,0,0,0,0,0,0,0,0,0,0,0,0,0,0,0,0,0,0,0,0,0,0,0,0,0,0,0,0,0,0,KOH,14,0.604,0.824,0.22,159,1,0,3,methanol
,10.3390/catal10121440,Pt,0,0,0,0,0,0,0,0,0,0,0,0,0,0,0,1,0,0,0,0,0,0,Ag-Au,0,0,0,0,0,0,0,0,0,0,1,0,0,0,1,0,0,0,0,0,0,0,0,0,0,0,0,0,0,0,0,0,0,0,0,0,0,0,0,0,0,0,0,0,0,0,0,0,0,0,H2SO4,1,0.649,0.849,0.2,,1,0,1,methanol
,10.1039/C9CC07211J,GCE,0,1,0,0,0,0,0,0,0,0,0,0,0,0,0,0,0,0,0,0,0,0,Pd-NiO-Y-CNT,1,0,1,0,0,0,0,0,1,0,0,0,0,0,0,0,0,0,0,0,0,0,0,0,0,0,0,0,0,0,0,0,0,0,0,0,0,0,0,0,0,0,0,0,0,0,0,0,1,1,NaOH,14,0.599,0.699,0.1,-200,1,0,1,methanol
,10.1021/acscatal.9b04275,,0,0,0,0,0,0,0,0,0,0,0,0,0,0,0,1,0,0,0,0,0,0,Pt,0,0,0,0,0,1,0,0,0,0,0,0,0,0,0,0,0,0,0,0,0,0,0,0,0,0,0,0,0,0,0,0,0,0,0,0,0,0,0,0,0,0,0,0,0,0,0,0,0,0,HClO4,1,0.541,0.691,0.15,1.3,1,0,0.005,methanol
,10.1021/acscatal.9b04275,,0,0,0,0,0,0,0,0,0,0,0,0,0,0,0,1,0,0,0,0,0,0,Pt,0,0,0,0,0,1,0,0,0,0,0,0,0,0,0,0,0,0,0,0,0,0,0,0,0,0,0,0,0,0,0,0,0,0,0,0,0,0,0,0,0,0,0,0,0,0,0,0,0,0,HClO4,1,0.371,0.521,0.15,0.6,0,1,0.01,ethanol
,10.3390/catal12060608,C,0,0,0,0,0,0,0,0,1,0,0,0,0,0,0,0,0,0,0,0,0,0,Pd,0,0,0,0,0,0,0,1,0,0,0,0,0,0,0,0,0,0,0,0,0,0,0,0,0,0,0,0,0,0,1,0,0,0,0,0,0,0,0,0,0,0,0,0,0,0,0,0,0,0,KOH,14,-0.101,-0.001,0.1,,1,0,1,ethanol
,10.3390/catal12060608,C,0,0,0,0,0,0,0,0,1,0,0,0,0,0,0,0,0,0,0,0,0,0,Pd-Sn,0,0,0,0,0,0,0,1,0,0,0,0,0,0,0,0,0,0,0,0,0,0,0,0,0,0,0,0,0,0,1,0,0,0,0,0,0,0,0,0,0,0,0,0,0,0,0,0,0,0,KOH,14,-0.301,-0.051,0.25,,1,0,1,methanol
,10.3390/catal12060608,C,0,0,0,0,0,0,0,0,1,0,0,0,0,0,0,0,0,0,0,0,0,0,Pd,0,0,0,0,0,0,0,1,0,0,0,0,0,0,0,0,0,0,0,0,0,0,0,0,0,0,0,0,0,0,1,0,0,0,0,0,0,0,0,0,0,0,0,0,0,0,0,0,0,0,KOH,14,-0.101,-0.001,0.1,,0,1,1,ethanol
,10.3390/catal12060608,C,0,0,0,0,0,0,0,0,1,0,0,0,0,0,0,0,0,0,0,0,0,0,Pd-Sn,0,0,0,0,0,0,0,1,0,0,0,0,0,0,0,0,0,0,0,0,0,0,0,0,0,0,0,0,0,0,1,0,0,0,0,0,0,0,0,0,0,0,0,0,0,0,0,0,0,0,KOH,14,-0.201,0.099,0.3,,0,1,1,ethanol
,10.1515/pac-2020-1101,GCE,0,1,0,0,0,0,0,0,0,0,0,0,0,0,0,0,0,0,0,0,0,0,Polyindole-Au,0,0,0,0,0,0,0,0,0,0,0,0,0,0,1,0,0,0,0,0,0,0,0,0,0,0,0,0,0,0,0,0,0,0,0,0,0,0,0,0,0,1,0,0,0,0,0,0,0,0,NaOH,12,0.299,0.499,0.2,2,0,1,10,ethanol
,10.1016/j.colsurfa.2020.125199,GCE,0,1,0,0,0,0,0,0,0,0,0,0,0,0,0,0,0,0,0,0,0,0,Ni-MOF,0,0,1,0,0,0,0,0,0,0,0,0,0,0,0,0,0,0,0,0,0,0,0,0,0,0,0,0,0,0,0,0,0,0,0,0,0,0,0,0,0,0,0,0,0,0,0,1,0,0,NaOH,12.7,0.644,0.744,0.1,90,1,0,4,methanol
,10.1016/j.ijhydene.2020.03.015,GCE,0,1,0,0,0,0,0,0,0,0,0,0,0,0,0,0,0,0,0,0,0,0,PtAg-C,0,0,0,0,0,1,0,0,1,0,1,0,0,0,0,0,0,0,0,0,0,0,0,0,0,0,0,0,0,0,0,0,0,0,0,0,0,0,0,0,0,0,0,0,0,0,0,0,0,0,NaOH,12,-0.156,-0.036,0.12,20,1,0,0.1,methanol
,10.1016/j.ijhydene.2020.03.015,GCE,0,1,0,0,0,0,0,0,0,0,0,0,0,0,0,0,0,0,0,0,0,0,PtAg-TiO2,1,0,0,0,0,1,0,0,0,0,1,0,0,0,0,0,0,0,0,0,0,0,0,0,0,0,0,0,0,0,0,0,1,0,0,0,0,0,0,0,0,0,0,0,0,0,0,0,0,0,NaOH,12,-0.156,0.044,0.2,45,1,0,0.1,methanol
,10.1016/j.ijhydene.2020.03.015,GCE,0,1,0,0,0,0,0,0,0,0,0,0,0,0,0,0,0,0,0,0,0,0,PtAg-C,0,0,0,0,0,1,0,0,1,0,1,0,0,0,0,0,0,0,0,0,0,0,0,0,0,0,0,0,0,0,0,0,0,0,0,0,0,0,0,0,0,0,0,0,0,0,0,0,0,0,H2SO4,1,0.644,0.844,0.2,12,1,0,0.1,methanol
,10.1016/j.ijhydene.2020.03.015,GCE,0,1,0,0,0,0,0,0,0,0,0,0,0,0,0,0,0,0,0,0,0,0,PtAg-TiO2,1,0,0,0,0,1,0,0,0,0,1,0,0,0,0,0,0,0,0,0,0,0,0,0,0,0,0,0,0,0,0,0,1,0,0,0,0,0,0,0,0,0,0,0,0,0,0,0,0,0,H2SO4,1,0.594,0.794,0.2,22,1,0,0.1,methanol
A PARTIR,,GCE,0,1,0,0,0,0,0,0,0,0,,0,0,0,0,0,0,0,0,0,0,0,Nickel-BTC-MOF,0,0,1,0,0,0,0,0,0,0,0,0,0,0,0,0,0,0,0,0,0,0,0,0,0,0,0,0,0,0,0,0,0,0,0,0,0,0,0,0,0,1,0,0,0,0,0,1,1,0,,,,-0.462,,200.22,1,0,,methanol
,,GCE,0,1,0,0,0,0,0,0,0,0,0,0,0,0,0,0,0,0,0,0,0,0,rGO,0,0,0,0,0,0,0,0,0,0,0,0,0,0,0,0,0,0,0,0,0,0,0,0,0,0,0,0,0,0,0,0,0,0,0,0,0,0,0,0,0,0,0,0,0,0,0,0,0,0,,,,,,,1,0,,methanol
,10.1149/1945-7111/ab98f1,GCE,0,1,0,0,0,0,0,0,0,0,0,0,0,0,0,0,0,0,0,0,0,0,RhPt,0,0,0,0,0,1,0,0,0,0,0,0,0,1,0,0,0,0,0,0,0,0,0,0,0,0,0,0,0,0,0,0,0,0,0,0,0,0,0,0,0,0,0,0,0,0,0,0,1,0,H2SO4,0.7,0.644,0.824,0.18,4.5,1,0,1,methanol
,10.1149/1945-7111/ab98f1,GCE,0,1,0,0,0,0,0,0,0,0,0,0,0,0,0,0,0,0,0,0,0,0,RhPt,0,0,0,0,0,1,0,0,0,0,0,0,0,1,0,0,0,0,0,0,0,0,0,0,0,0,0,0,0,0,0,0,0,0,0,0,0,0,0,0,0,0,0,0,0,0,0,0,1,0,H2SO4,0.7,0.544,0.794,0.25,,0,1,1,ethanol
,10.1149/1945-7111/ab98f1,GCE,0,1,0,0,0,0,0,0,0,0,0,0,0,0,0,0,0,0,0,0,0,0,RuPt,0,0,0,0,0,1,0,0,0,0,0,1,0,0,0,0,0,0,0,0,0,0,0,0,0,0,0,0,0,0,0,0,0,0,0,0,0,0,0,0,0,0,0,0,0,0,0,0,1,0,H2SO4,0.7,0.444,0.824,0.38,,0,1,1,ethanol
,10.1021/acsomega.9b02863,GCE,0,1,0,0,0,0,0,0,0,0,0,0,0,0,0,0,0,0,0,0,0,0,Pt,0,0,0,0,0,1,0,0,0,0,0,0,0,0,0,0,0,0,0,0,0,0,0,0,0,0,0,0,0,0,0,0,0,0,0,0,0,0,0,0,0,0,0,0,0,0,0,0,1,0,HClO4,1,0.749,0.899,0.15,20,1,0,0.5,methanol
,10.1016/j.ijhydene.2018.03.064,GCE,0,1,0,0,0,0,0,0,0,0,0,0,0,0,0,0,0,0,0,0,0,0,PtAg-G,0,0,0,0,0,1,0,0,0,0,1,0,0,0,0,0,0,0,0,0,0,0,0,0,0,0,0,0,0,0,0,0,0,0,0,0,0,0,0,0,0,0,0,0,0,0,1,0,1,0,KOH,14,0.178,0.571,0.393,8.2,1,0,1,methanol
,10.1016/j.ijhydene.2018.03.064,GCE,0,1,0,0,0,0,0,0,0,0,0,0,0,0,0,0,0,0,0,0,0,0,PtAg-C,0,0,0,0,0,1,0,0,1,0,1,0,0,0,0,0,0,0,0,0,0,0,0,0,0,0,0,0,0,0,0,0,0,0,0,0,0,0,0,0,0,0,0,0,0,0,0,0,1,0,KOH,14,0.189,0.578,0.389,7.57,1,0,1,methanol
,10.1016/j.ijhydene.2018.03.064,GCE,0,1,0,0,0,0,0,0,0,0,0,0,0,0,0,0,0,0,0,0,0,0,Pt-G,0,0,0,0,0,1,0,0,0,0,0,0,0,0,0,0,0,0,0,0,0,0,0,0,0,0,0,0,0,0,0,0,0,0,0,0,0,0,0,0,0,0,0,0,0,0,1,0,1,0,KOH,14,0.5968,0.54,-0.0568,6.34,1,0,1,methanol
,10.1016/j.ijhydene.2018.03.064,GCE,0,1,0,0,0,0,0,0,0,0,0,0,0,0,0,0,0,0,0,0,0,0,Pt-C,0,0,0,0,0,1,0,0,1,0,0,0,0,0,0,0,0,0,0,0,0,0,0,0,0,0,0,0,0,0,0,0,0,0,0,0,0,0,0,0,0,0,0,0,0,0,0,0,1,0,KOH,14,0.202,0.573,0.371,6.34,1,0,1,methanol
,10.1149/1945-7111/ac96b2,GCE,0,1,0,0,0,0,0,0,0,0,0,0,0,0,0,0,0,0,0,0,0,0,Mn3O4-Co3O4-rGO,1,0,0,0,0,0,0,0,0,0,0,0,0,0,0,1,1,0,0,0,0,0,0,0,0,0,0,0,0,0,0,0,0,0,0,0,0,0,0,0,0,0,0,0,1,0,0,0,0,0,KOH,14,0.569,0.679,0.11,16.5,1,0,1,methanol
,10.1149/1945-7111/ac96b2,GCE,0,1,0,0,0,0,0,0,0,0,0,0,0,0,0,0,0,0,0,0,0,0,Mn3O4-Co3O4,1,0,0,0,0,0,0,0,0,0,0,0,0,0,0,1,1,0,0,0,0,0,0,0,0,0,0,0,0,0,0,0,0,0,0,0,0,0,0,0,0,0,0,0,0,0,0,0,0,0,KOH,14,0.599,0.749,0.15,10,1,0,1,methanol
,10.1149/1945-7111/ac96b2,GCE,0,1,0,0,0,0,0,0,0,0,0,0,0,0,0,0,0,0,0,0,0,0,Mn3O4-Co3O4-rGO,1,0,0,0,0,0,0,0,0,0,0,0,0,0,0,1,1,0,0,0,0,0,0,0,0,0,0,0,0,0,0,0,0,0,0,0,0,0,0,0,0,0,0,0,1,0,0,0,0,0,KOH,14,0.599,0.749,0.15,5.7,0,1,0.7,ethanol
,10.1149/1945-7111/ac96b2,GCE,0,1,0,0,0,0,0,0,0,0,0,0,0,0,0,0,0,0,0,0,0,0,Mn3O4-Co3O4,1,0,0,0,0,0,0,0,0,0,0,0,0,0,0,1,1,0,0,0,0,0,0,0,0,0,0,0,0,0,0,0,0,0,0,0,0,0,0,0,0,0,0,0,0,0,0,0,0,0,KOH,14,0.599,0.749,0.15,3,0,1,0.7,ethanol
,10.1016/j.jallcom.2022.166483,,0,0,0,0,0,0,0,0,0,0,0,0,0,0,0,0,0,0,0,0,0,0,PdCo-Ni,0,0,1,0,0,0,0,1,0,0,0,0,0,0,0,1,0,0,0,0,0,0,0,0,0,0,0,0,0,0,0,0,0,0,0,0,0,0,0,0,0,0,0,0,0,0,0,0,0,0,KOH,14,-0.151,0.249,0.4,173.2,1,0,0.5,methanol
,10.1016/j.jallcom.2022.166483,,0,0,0,0,0,0,0,0,0,0,0,0,0,0,0,0,0,0,0,0,0,0,PdCo-Ni,0,0,1,0,0,0,0,1,0,0,0,0,0,0,0,1,0,0,0,0,0,0,0,0,0,0,0,0,0,0,0,0,0,0,0,0,0,0,0,0,0,0,0,0,0,0,0,0,0,0,KOH,14,-0.251,0.299,0.55,240.1,0,1,0.5,ethanol
,10.1016/j.synthmet.2021.116925,GCE,0,1,0,0,0,0,0,0,0,0,0,0,0,0,0,0,0,0,0,0,0,0,Pd-PANI-PDPA,0,0,0,0,0,0,0,1,0,0,0,0,0,0,0,0,0,0,0,0,0,0,0,0,0,0,1,0,0,0,0,0,0,0,0,0,0,0,0,0,0,0,1,1,0,0,0,0,1,0,KOH,12.7,-0.081,-0.016,0.065,0.76,1,0,1,methanol
,10.1016/j.synthmet.2021.116925,GCE,0,1,0,0,0,0,0,0,0,0,0,0,0,0,0,0,0,0,0,0,0,0,Pd,0,0,0,0,0,0,0,1,0,0,0,0,0,0,0,0,0,0,0,0,0,0,0,0,0,0,0,0,0,0,0,0,0,0,0,0,0,0,0,0,0,0,0,0,0,0,0,0,1,0,KOH,12.7,-0.051,0.164,0.215,0.07,1,0,1,methanol
,10.1016/j.synthmet.2021.116925,GCE,0,1,0,0,0,0,0,0,0,0,0,0,0,0,0,0,0,0,0,0,0,0,Pd-PDPA,0,0,0,0,0,0,0,1,0,0,0,0,0,0,0,0,0,0,0,0,0,0,0,0,0,0,1,0,0,0,0,0,0,0,0,0,0,0,0,0,0,0,1,0,0,0,0,0,1,0,KOH,12.7,-0.101,0.047,0.148,0.139,1,0,1,methanol
,10.1016/j.synthmet.2021.116925,GCE,0,1,0,0,0,0,0,0,0,0,0,0,0,0,0,0,0,0,0,0,0,0,Pd-PANI,0,0,0,0,0,0,0,1,0,0,0,0,0,0,0,0,0,0,0,0,0,0,0,0,0,0,0,0,0,0,0,0,0,0,0,0,0,0,0,0,0,0,1,1,0,0,0,0,1,0,KOH,12.7,-0.101,0.005,0.106,0.14,1,0,1,methanol
,10.1016/j.synthmet.2021.116925,GCE,0,1,0,0,0,0,0,0,0,0,0,0,0,0,0,0,0,0,0,0,0,0,Pd-PANI-PDPA,0,0,0,0,0,0,0,1,0,0,0,0,0,0,0,0,0,0,0,0,0,0,0,0,0,0,1,0,0,0,0,0,0,0,0,0,0,0,0,0,0,0,1,1,0,0,0,0,1,0,KOH,12.7,-0.201,0.049,0.25,1.5,0,1,1,ethanol
,10.1016/j.synthmet.2021.116925,GCE,0,1,0,0,0,0,0,0,0,0,0,0,0,0,0,0,0,0,0,0,0,0,Pd,0,0,0,0,0,0,0,1,0,0,0,0,0,0,0,0,0,0,0,0,0,0,0,0,0,0,0,0,0,0,0,0,0,0,0,0,0,0,0,0,0,0,0,0,0,0,0,0,1,0,KOH,12.7,-0.101,0.163,0.264,0.17,0,1,1,ethanol
,10.1016/j.synthmet.2021.116925,GCE,0,1,0,0,0,0,0,0,0,0,0,0,0,0,0,0,0,0,0,0,0,0,Pd-PDPA,0,0,0,0,0,0,0,1,0,0,0,0,0,0,0,0,0,0,0,0,0,0,0,0,0,0,1,0,0,0,0,0,0,0,0,0,0,0,0,0,0,0,1,0,0,0,0,0,1,0,KOH,12.7,-0.101,0.165,0.266,0.19,0,1,1,ethanol
,10.1016/j.synthmet.2021.116925,GCE,0,1,0,0,0,0,0,0,0,0,0,0,0,0,0,0,0,0,0,0,0,0,Pd-PANI,0,0,0,0,0,0,0,1,0,0,0,0,0,0,0,0,0,0,0,0,0,0,0,0,0,0,0,0,0,0,0,0,0,0,0,0,0,0,0,0,0,0,1,1,0,0,0,0,1,0,KOH,12.7,-0.051,0.145,0.196,0.3,0,1,1,ethanol
,10.1149/1945-7111/ac0941,GCE,0,1,0,0,0,0,0,0,0,0,0,0,0,0,0,0,0,0,0,0,0,0,PtNi-PANI-rGO,0,0,0,1,0,1,0,0,0,0,0,0,0,0,0,0,0,0,0,0,0,0,0,0,0,0,0,0,0,0,0,0,0,0,0,0,0,0,0,0,0,0,0,1,1,0,0,0,1,0,NaOH,12.7,-0.2863,0.0507000000000001,0.337,3.02,1,0,1,methanol
,10.1149/1945-7111/ac0941,GCE,0,1,0,0,0,0,0,0,0,0,0,0,0,0,0,0,0,0,0,0,0,0,PtNi-PANI,0,0,0,1,0,1,0,0,0,0,0,0,0,0,0,0,0,0,0,0,0,0,0,0,0,0,0,0,0,0,0,0,0,0,0,0,0,0,0,0,0,0,0,1,0,0,0,0,1,0,NaOH,12.7,-0.2443,0.1007,0.345,2.25,1,0,1,methanol
,10.1149/1945-7111/ac0941,GCE,0,1,0,0,0,0,0,0,0,0,0,0,0,0,0,0,0,0,0,0,0,0,PtNi-rGO,0,0,0,1,0,1,0,0,0,0,0,0,0,0,0,0,0,0,0,0,0,0,0,0,0,0,0,0,0,0,0,0,0,0,0,0,0,0,0,0,0,0,0,0,1,0,0,0,1,0,NaOH,12.7,-0.2153,0.000700000000000034,0.216,2.55,1,0,1,methanol
,10.1149/1945-7111/ac0941,Pt/C,0,0,0,0,0,0,0,0,1,0,0,0,0,0,0,1,0,0,0,0,0,1,Commercial,0,0,0,0,0,0,0,0,0,0,0,0,0,0,0,0,0,0,0,0,0,0,0,0,0,0,0,0,0,0,0,0,0,0,0,0,0,0,0,0,0,0,0,0,0,0,0,0,0,0,NaOH,12.7,-0.1743,0.0507000000000001,0.225,0.37,1,0,1,methanol
,10.1016/j.matpr.2022.12.066,Pt,0,0,0,0,0,0,0,0,0,0,0,0,0,0,0,1,0,0,0,0,0,0,WC-W2C,0,0,0,0,0,0,0,0,1,0,0,0,0,0,0,0,0,0,0,0,0,0,0,0,0,0,0,0,0,0,0,0,0,0,0,0,1,0,0,0,0,0,0,0,0,0,0,0,1,0,H2SO4,1,0.644,0.824,0.18,2.8,1,0,0.9,methanol
,10.1016/j.matpr.2022.12.066,Pt,0,0,0,0,0,0,0,0,0,0,0,0,0,0,0,1,0,0,0,0,0,0,WC-W2C,0,0,0,0,0,0,0,0,1,0,0,0,0,0,0,0,0,0,0,0,0,0,0,0,0,0,0,0,0,0,0,0,0,0,0,0,1,0,0,0,0,0,0,0,0,0,0,0,1,0,H2SO4,1,0.544,0.844,0.3,0.5,0,1,0.9,ethanol
,10.1016/j.ijhydene.2019.12.176,GCE,0,1,0,0,0,0,0,0,0,0,0,0,0,0,0,0,0,0,0,0,0,0,PtIr-MWCNT,0,0,0,0,0,1,1,0,0,0,0,0,0,0,0,0,0,0,0,0,0,0,0,0,0,0,0,0,0,0,0,0,0,0,0,0,0,0,0,0,0,0,0,0,0,0,0,0,1,1,HClO4,1,0.361,0.841,0.48,9.72,1,0,0.5,methanol
,10.1016/j.electacta.2020.136794,GCE,0,1,0,0,0,0,0,0,0,0,0,0,0,0,0,0,0,0,0,0,0,0,PtPd-HNCS,0,0,0,0,0,1,0,1,1,0,0,0,0,0,0,0,0,0,0,0,0,0,0,0,0,0,1,0,0,0,0,0,0,0,0,0,0,0,0,0,0,0,0,0,0,0,0,0,1,0,H2SO4,1,0.544,0.934,0.39,83.4,1,0,0.3,methanol
,10.1016/j.electacta.2020.136794,Pt/C,0,0,0,0,0,0,0,0,1,0,0,0,0,0,0,1,0,0,0,0,0,0,Commercial,0,0,0,0,0,0,0,0,0,0,0,0,0,0,0,0,0,0,0,0,0,0,0,0,0,0,0,0,0,0,0,0,0,0,0,0,0,0,0,0,0,0,0,0,0,0,0,0,0,0,H2SO4,1,0.794,0.884,0.09,17,1,0,0.3,methanol
,10.1016/j.electacta.2020.136794,GCE,0,1,0,0,0,0,0,0,0,0,0,0,0,0,0,0,0,0,0,0,0,0,Pt-HNCS,0,0,0,0,0,1,0,0,1,0,0,0,0,0,0,0,0,0,0,0,0,0,0,0,0,0,1,0,0,0,0,0,0,0,0,0,0,0,0,0,0,0,0,0,0,0,0,0,1,0,H2SO4,1,0.744,0.954,0.21,32.5,1,0,0.3,methanol
,10.1016/j.electacta.2020.136794,GCE,0,1,0,0,0,0,0,0,0,0,0,0,0,0,0,0,0,0,0,0,0,0,PtPd-HNCS,0,0,0,0,0,1,0,1,1,0,0,0,0,0,0,0,0,0,0,0,0,0,0,0,0,0,1,0,0,0,0,0,0,0,0,0,0,0,0,0,0,0,0,0,0,0,0,0,1,0,H2SO4,1,0.844,0.954,0.11,53.7,0,1,0.3,ethanol
,10.1016/j.electacta.2020.136794,Pt/C,0,0,0,0,0,0,0,0,1,0,0,0,0,0,0,1,0,0,0,0,0,1,Commercial,0,0,0,0,0,0,0,0,0,0,0,0,0,0,0,0,0,0,0,0,0,0,0,0,0,0,0,0,0,0,0,0,0,0,0,0,0,0,0,0,0,0,0,0,0,0,0,0,0,0,H2SO4,1,0.844,0.924,0.0800000000000001,22.6,0,1,0.3,ethanol
,10.1016/j.electacta.2020.136794,GCE,0,1,0,0,0,0,0,0,0,0,0,0,0,0,0,0,0,0,0,0,0,0,Pt-HNCS,0,0,0,0,0,1,0,0,1,0,0,0,0,0,0,0,0,0,0,0,0,0,0,0,0,0,1,0,0,0,0,0,0,0,0,0,0,0,0,0,0,0,0,0,0,0,0,0,1,0,H2SO4,1,0.864,0.944,0.08,25.4,0,1,0.3,ethanol
,10.3390/catal9040330,GCE,0,1,0,0,0,0,0,0,0,0,0,0,0,0,0,0,0,0,0,0,0,0,NiSn-C,0,0,1,0,0,0,0,0,1,0,0,0,0,0,0,0,0,0,0,0,0,0,0,0,0,0,0,0,0,0,1,0,0,0,0,0,0,0,0,0,0,0,0,0,0,0,0,0,1,0,KOH,14,0.619,0.849,0.23,75,1,0,1,methanol
,10.3390/catal9100856,GCE,0,1,0,0,0,0,0,0,0,0,0,0,0,0,0,0,0,0,0,0,0,0,Ni-BTC-MOF-rGO,0,0,1,0,0,0,0,0,0,0,0,0,0,0,0,0,0,0,0,0,0,0,0,0,0,0,0,0,0,0,0,0,0,0,0,0,0,0,0,0,0,1,0,0,0,0,0,0,0,0,NaOH,14,,,,220.22,1,0,2,methanol
,10.3390/catal9100856,GCE,0,1,0,0,0,0,0,0,0,0,0,0,0,0,0,0,0,0,0,0,0,0,Pt,0,0,0,0,0,1,0,0,0,0,0,0,0,0,0,0,0,0,0,0,0,0,0,0,0,0,0,0,0,0,0,0,0,0,0,0,0,0,0,0,0,0,0,0,0,0,0,0,0,0,HClO4,1,0.599,1.069,0.47,2.75,1,0,0.5,methanol
,10.1016/j.jtice.2020.10.019,GCE,0,1,0,0,0,0,0,0,0,0,0,0,0,0,0,0,0,0,0,0,0,0,Co-Graphene,0,0,0,0,0,0,0,0,0,0,0,0,0,0,0,1,0,0,0,0,0,0,0,0,0,0,0,0,0,0,0,0,0,0,0,0,0,0,0,0,0,0,0,0,0,0,1,0,0,0,KOH,14,0.269,0.599,0.33,62,1,0,1,methanol
,10.1016/j.jtice.2020.10.019,Ni,0,,0,0,0,0,0,0,0,0,0,0,1,0,0,0,0,0,0,0,0,0,Commercial,0,0,0,0,0,0,0,0,0,0,0,0,0,0,0,0,0,0,0,0,0,0,0,0,0,0,0,0,0,0,0,0,0,0,0,0,0,0,0,0,0,0,0,0,0,0,0,0,0,0,KOH,14,0.549,0.749,0.2,35,1,0,1,methanol
,10.1016/j.jtice.2020.10.019,GCE,0,1,0,0,0,0,0,0,0,0,0,0,0,0,0,0,0,0,0,0,0,0,Co,0,0,0,0,0,0,0,0,0,0,0,0,0,0,0,1,0,0,0,0,0,0,0,0,0,0,0,0,0,0,0,0,0,0,0,0,0,0,0,0,0,0,0,0,0,0,0,0,0,0,KOH,14,0.299,0.399,0.1,25,1,0,1,methanol
,10.1016/j.electacta.2018.12.151,GCE,0,1,0,0,0,0,0,0,0,0,0,0,0,0,0,0,0,0,0,0,0,0,PtAg,0,0,0,0,0,1,0,0,0,0,1,0,0,0,0,0,0,0,0,0,0,0,0,0,0,0,0,0,0,0,0,0,0,0,0,0,0,0,0,0,0,0,0,0,0,0,0,0,1,0,H2SO4,1,0.599,0.799,0.2,1.2,1,0,1,methanol
,10.1016/j.electacta.2020.136954,GCE,0,1,0,0,0,0,0,0,0,0,0,0,0,0,0,0,0,0,0,0,0,0,PdNi,0,0,1,0,0,0,0,1,0,0,0,0,0,0,0,0,0,0,0,0,0,0,0,0,0,0,0,0,0,0,0,0,0,0,0,0,0,0,0,0,0,0,0,0,0,0,0,0,0,0,NaOH,14,-0.226,0.0740000000000001,0.3,1.8,1,0,0.5,methanol
,10.1039/C9TA06119C,GCE,0,1,0,0,0,0,0,0,0,0,0,0,0,0,0,0,0,0,0,0,0,0,PtCuRh,0,0,0,0,0,1,0,0,0,1,0,0,0,1,0,0,0,0,0,0,0,0,0,0,0,0,0,0,0,0,0,0,0,0,0,0,0,0,0,0,0,0,0,0,0,0,0,0,0,0,H2SO4,1,0.644,0.894,0.25,3.01,1,0,0.5,methanol
,10.1039/C9TA06119C,GCE,0,1,0,0,0,0,0,0,0,0,0,0,0,0,0,0,0,0,0,0,0,0,PtCuRh,0,0,0,0,0,1,0,0,0,1,0,0,0,1,0,0,0,0,0,0,0,0,0,0,0,0,0,0,0,0,0,0,0,0,0,0,0,0,0,0,0,0,0,0,0,0,0,0,0,0,HClO4,1,,,,2.84,0,1,0.5,ethanol
,10.1016/j.solidstatesciences.2019.106022,CPE,0,0,0,0,0,0,0,0,1,0,0,0,0,0,0,0,0,0,0,0,0,0,NiCo-rGO,0,0,1,0,0,0,0,0,0,0,0,0,0,0,0,1,0,0,0,0,0,0,0,0,0,0,0,0,0,0,0,0,0,0,0,0,0,0,0,0,0,0,0,0,1,0,0,0,1,0,,13,0.644,0.994,0.35,,1,0,0.1,methanol
,10.1016/j.jpowsour.2018.07.070,GCE,0,1,0,0,0,0,0,0,0,0,0,0,0,0,0,0,0,0,0,0,0,0,PdAg,0,0,0,0,0,0,0,1,0,0,1,0,0,0,0,0,0,0,0,0,0,0,0,0,0,0,0,0,0,0,0,0,0,0,0,0,0,0,0,0,0,0,0,0,0,0,0,0,1,0,NaOH,14,0.544,0.644,0.1,2.67,1,0,1,methanol
,10.1038/s41598-019-51780-y,graphit,1,0,0,0,0,0,0,0,0,0,0,0,0,0,0,0,0,0,0,0,0,0,PtNi-C,0,0,1,0,0,1,0,0,1,0,0,0,0,0,0,0,0,0,0,0,0,0,0,0,0,0,0,0,0,0,0,0,0,0,0,0,0,0,0,0,0,0,0,0,0,0,0,0,1,0,KOH,14,-0.451,0.019,0.47,,1,0,1,methanol
,10.1007/s10008-018-4135-4,GCE,0,1,0,0,0,0,0,0,0,0,0,0,0,0,0,0,0,0,0,0,0,0,Pt-TiCrN,0,0,0,0,0,1,0,0,0,0,0,0,0,0,0,0,0,0,0,0,0,0,0,0,0,0,1,0,0,0,0,0,1,0,0,1,0,0,0,0,0,0,0,0,0,0,0,0,1,0,H2SO4,1,0.649,0.799,0.15,,1,0,1,methanol
,10.1080/2055074X.2019.1595872,GCE,0,1,0,0,0,0,0,0,0,0,0,0,0,0,0,0,0,0,0,0,0,0,Au-CN,0,0,0,0,0,0,0,0,1,0,0,0,0,0,1,0,0,0,0,0,0,0,0,0,0,0,1,0,0,0,0,0,0,0,0,0,0,0,0,0,0,0,0,0,0,0,0,0,0,0,KOH,12.7,-0.101,0.119,0.22,0.99,1,0,1,methanol
,10.1007/s10562-019-02785-9,,0,0,0,0,0,0,0,0,0,0,0,0,0,0,0,0,0,0,0,0,0,0,graphit-Ni-Pd,0,0,1,0,0,0,0,1,0,1,0,0,0,0,0,0,0,0,0,0,0,0,0,0,0,0,0,0,0,0,0,0,0,0,0,0,0,0,0,0,0,0,0,0,0,0,0,0,0,0,KOH,14,-0.3,-0.145,0.155,2.75,1,0,0.1,methanol
,10.21577/0103-5053.20190062,,0,0,0,0,0,0,0,0,0,0,0,0,0,0,0,0,0,0,0,0,0,0,PtSnCeO-C,1,0,0,0,0,1,0,0,1,0,0,0,0,0,0,0,0,0,0,0,0,0,0,1,0,0,0,0,0,0,1,0,0,0,0,0,0,0,0,0,0,0,0,0,0,0,0,0,1,0,H2SO4,1,0.341,0.771,0.43,0.46,0,1,1,ethanol
